Repository: Kosmo610/CDM-UMAT

# CDM-UMAT — ZHANG2022 C/SiC RVE replication

Replication and **verification** of the progressive-damage UMAT for 2D plain-weave
C/SiC composites in:

> Q. Zhang, J. Ge, B. Zhang, C. He, Z. Wu, J. Liang,
> *Effect of thermal residual stress on the tensile properties and damage process of
> C/SiC composites at high temperatures*, Ceramics International **48** (2022) 3109–3124.

Goal: reproduce the paper's temperature-dependent (23 / 500 / 1000 °C) tensile
results and verify the code for reuse in follow-on research.

## Layout

```
src/UMAT_CSIC_RVE_ZHANG2022_V1_0.for      UMAT: KYARN30 (yarn) + KMTRX30 (matrix)
                                           - full Ge-2018 model; physics toggled by card
abaqus/ZHANG2022_{RT23,T500,T1000}_V1_0.inp   verified baseline decks (plasticity/Eq.18 OFF)
abaqus/ZHANG2022_{RT23,T500,T1000}_V2_0.inp   FULL-MODEL decks (plasticity + Eq.18 ON) -> run these
abaqus/make_v2_fullmodel.py               regenerates the V2_0 decks from V1_0 (card swap only)
verification/
  VERIFICATION_REPORT.md                   full property + equation audit (READ THIS)
  CALIBRATION_GUIDE.md                     how to tune the unpublished params to Table 3
  micromech_check.py                       proves yarn card = Chamis/Schapery of Tables 1–2
  verify_constitutive.py                   single-point UMAT re-impl.; unit tests + curves
  verify_fullmodel.py                      V2_0 full model vs V1_0 baseline (Eq.18 + plasticity)
  plot_paper_reference.py                  renders paper Table 3 as the target

# 문헌 검증 데이터 (L3 거시 검증용)

`docs/THESIS_PLAN.md` §5의 **3층 방어** 중 **L3(거시 검증)** 에 쓰는 데이터입니다.
실험을 하지 않는 논문이므로, 거시 모델이 맞는지를 보이는 유일한 방법은
**공개된 반복 열충격 실험 데이터와의 대조**입니다.

---

## ⚠️ 신뢰도 표기 규칙 (반드시 지킬 것)

CSV의 `confidence` 열은 그 숫자를 어디서 얻었는지를 나타냅니다.

| 값 | 의미 | 논문에 인용해도 되는가 |
|---|---|---|
| `fulltext` | 원문 본문/표/그림에서 직접 확인 | ✅ 인용 가능 |
| `abstract` | 논문 **초록**에서 확인 (본문 그림은 미확인) | ⚠️ 인용 가능하나 원문 확인 권장 |
| `digitized` | 원문 그림을 디지타이즈 | ✅ 인용 가능 (디지타이즈 오차 명시) |
| `secondary` | 2차 요약(검색 스니펫 등)에서만 확인, **원문 미확인** | ❌ **인용 금지** — 원문 추적 후 승격 |

> **2026-07 갱신: 원문 PDF가 `refs/`에 들어왔습니다.** YIN2002 행은 초록이 아니라
> 원문 확인으로 `fulltext` 승격되었고, **2D C/SiC 데이터(ZHANG2013)가 추가**되었습니다.
> 남은 일은 그림 디지타이즈(`digitized` 승격)입니다 — 검증 곡선을 그리려면
> 점 몇 개가 아니라 곡선 전체가 필요합니다.

---

## 수록 데이터

### YIN2002 — 주 검증 기준 ★ (원문 확보: `refs/[02] yin2002 S.pdf`)

> *Thermal shock behavior of 3-dimensional C/SiC composite*, **Carbon** 40 (2002).
> ScienceDirect: `S0008622301002251`

| 항목 | 값 |
|---|---|
| 재료 | 3D C/SiC, CVI 공정 |
| 저자 | **Yin, Cheng, Zhang, Xu** (인용키를 SUN2002 → YIN2002로 정정) |
| 열충격 방식 | **공기 급랭(air quench)** 1300 °C → 300 °C (ΔT = 1000 °C) |
| 100회 후 잔여 굽힘강도 | **원래의 83 %** |
| 임계 사이클 수 | **약 50회** |
| 50회 이후 거동 | **강도가 더 이상 감소하지 않음 — 균열밀도 포화(crack density saturation)** |
| 연소환경 임계 ΔT | 700 °C |

**모델링에 주는 시사점 (중요):**
"50회 이후 포화"는 사이클 손상 법칙의 **형태를 지정**합니다.
`UMAT_CSIC_THERMSHOCK_V3_0.for`의 누적식

```
Δd_cyc = C · <r − RTH>^n · (1 − d_cyc)^(−k) · ΔN
```

에서 지수 `k`의 **부호**가 거동을 가릅니다.

| k | 거동 | 대응 물리 |
|---|---|---|
| `k > 0` | 가속(runaway) — d_cyc↑ 할수록 더 빨리 손상 | 산화 침투가 지배하는 경우 |
| `k = 0` | 선형 누적 | 중립 |
| **`k < 0`** | **감속·포화** — d_cyc가 DCYMAX로 수렴 | **균열밀도 포화 (YIN2002가 관측한 것)** |

따라서 C/SiC 공기 급랭 기준 케이스는 **k < 0** 으로 두고,
`DCYMAX`가 포화 수준(=잔여강도 83 %)을, `C`가 포화까지 걸리는 사이클 수(≈50)를
결정하도록 보정합니다. 이 2-앵커 보정을 `verification/verify_thermshock.py`가 수행합니다.

### UNVERIFIED1 — 인용 금지

"1000 °C에서 12사이클 후 강도 25 % 저하"는 검색 요약에서만 확인되었고
원 논문을 특정하지 못했습니다. `confidence=secondary`로 표기했으며,
**원문을 찾기 전에는 논문에 쓰지 마세요.**

---

### ZHANG2013 — ★ 새 주 검증 기준 (`refs/[03] zhang2012 S.pdf`)

> **C. Zhang, X. Wang, B. Wang, Y. Liu, D. Han, S. Qiao, Y. Guo**,
> *Thermal Shock Properties of a 2D-C/SiC Composite Prepared by Chemical Vapor
> Infiltration*, **JMEPEG 22 (2013) 1680–1687**

| 항목 | 값 |
|---|---|
| 재료 | **2D** C/SiC, CVI + 다층 자기치유 코팅 |
| 열충격 | 대기 중 **900 ↔ 300 °C** 반복 |
| 강도 | **20 사이클 이내에서는 인장강도 유지** |
| 강성 | **탄성계수는 사이클 수 증가에 따라 점진적으로 감소** |

**YIN2002보다 이 논문이 우리 논문에 더 잘 맞습니다:**
(1) **2D** — 우리 아키텍처와 동일 (YIN2002는 3D),
(2) **잔여 탄성계수 vs 사이클 수** — 우리 거시 모델의 **주 출력**,
(3) 굽힘이 아닌 **인장**.

강도는 유지되는데 강성만 떨어지는 거동은 CDM에서 자연스럽게 나옵니다
(손상이 강성을 낮추지만 파손지수는 아직 임계에 못 미침). **좋은 검증 시나리오입니다.**

---

## 아직 확보해야 할 것 (우선순위 순)

1. **ZHANG2013 그림 디지타이즈** — 잔여 탄성계수 vs 사이클 수 곡선.
   우리 모델의 주 출력과 직접 대응하므로 **최우선**.
2. **YIN2002 그림 디지타이즈** — 잔여 굽힘강도 vs 사이클 수 곡선 전체
   (현재는 N=100의 점 하나 + 임계 N≈50 서술)
3. **UNVERIFIED1 원문 추적** 또는 삭제
4. **경계조건** — 두 논문의 시편 치수와 급랭 조건(대류계수/유속).
   거시 모델을 이 시편 형상으로 만들어야 직접 비교가 됩니다 (THESIS_PLAN §5)

---

## 파손기준 데이터 (2026-07-28 추가) — `failure_criteria.csv`

C4(Hashin / Tsai–Wu / D-criterion 비교)를 위한 데이터입니다. 30행.

### `role` 열 — 이 파일에서 가장 중요한 열

| 값 | 뜻 |
|---|---|
| `input` | UMAT 카드에 넣어도 되는 값 |
| `validation` | **복합재 측정값. 모델이 예측해야 할 대상.** 카드에 넣으면 TRS 이중계산 |

D-criterion의 임계손상(`D11max` 등)은 애매한 경우라 따로 설명을 달아 두었습니다:
Tsai–Wu가 `Xt/Xc/S12`로 정의되듯 이 기준은 임계손상으로 **정의**되므로 `input`이지만,
**기준의 성질**이지 우리 재료의 성질이 아닙니다. M3 이후 우리 RVE 값으로 교체합니다.

File: data/literature/thermal_conductivity.csv
# Thermal-conductivity data for C/SiC -- constituent inputs and the composite
# targets they must reproduce.  Companion to data/properties/conductivity_bounds.py.
#
# READ data/literature/README.md.  `role` is the column that matters:
#   input       may go on a UMAT card / into the RVE
#   validation  a COMPOSITE measurement the model must PREDICT
#
# The whole reason this file exists: kbar3 (through-thickness) sets the quench
# temperature gradient, which is the central mechanism of the thesis.  It was
# the only property still carrying an empty cell.
#
# Units: k in W/(m.K) -- NOT the mm-N-tonne solver units.  Divide by 1000 for
# W/(mm.K) before putting a value on a card.
source_key,material,quantity,T_K,value,unit,role,confidence,note
SUN2021,carbon fibre (in 3D C/SiC),k11,296,8.0,W/(m.K),input,fulltext,"refs/[22] Table 1 'Temperature-independent material parameters'. Their refs [32-36]"
SUN2021,carbon fibre (in 3D C/SiC),k22,296,1.0,W/(m.K),input,fulltext,"refs/[22] Table 1. THE VALUE THAT CLOSED THE k2 GAP. Transverse/longitudinal ratio 0.125"
SUN2021,PyC interphase,k,296,25.0,W/(m.K),input,fulltext,"refs/[22] Table 1. Our RVE has no explicit interphase -- noted as a limitation"
SUN2021,voids,k,296,0.025,W/(m.K),input,fulltext,"refs/[22] Table 1, treated as air"
SUN2021,3D C/SiC,matrix_porosity,296,0.24,-,validation,fulltext,"refs/[22] Section 5, measured by X-ray CT; the paper also runs a 5/10/15/20 % study"
ZHANG2024,carbon fibre (in needled C/SiC),k11,296,8.0,W/(m.K),input,fulltext,"refs/[17] Table 1, citing their [24,25]. INDEPENDENT AGREEMENT with refs/[22]"
ZHANG2024,carbon fibre (in needled C/SiC),k22,296,1.0,W/(m.K),input,fulltext,"refs/[17] Table 1. Same fibre as ours: their Table 1 has E11 = 230 GPa, Xt = 3530, Xc = 2470 MPa"
ZHANG2024,PyC matrix,k,296,7.0,W/(m.K),input,fulltext,"refs/[17] Table 1"
ZHANG2024,SiC matrix,k,296,25.0,W/(m.K),input,fulltext,"refs/[17] Table 3. THE VALUE THAT SHOULD REPLACE THE SNEAD SINGLE-CRYSTAL NUMBER -- see conductivity_bounds.py"
ZHANG2024,pore defects,k,296,0.025,W/(m.K),input,fulltext,"refs/[17] Table 3, air"
KATOH2006,SiC matrix (CVI),k,293,70.0,W/(m.K),input,fulltext,"refs/[13] Table 2. Denser CVI matrix than refs/[17]; upper end of the plausible range"
KATOH2006,PyC interphase,k,293,5.0,W/(m.K),input,fulltext,"refs/[13] Table 2"
KATOH2006,2D SiC/SiC,kbar_through_thickness,1073,5.0,W/(m.K),validation,fulltext,"refs/[13] abstract: '<5 W/m K at <800 C for 2D architecture'. SiC/SiC, not C/SiC -- magnitudes do not transfer, the ARCHITECTURE EFFECT does"
KATOH2006,3D SiC/SiC,kbar_through_thickness,1173,12.5,W/(m.K),validation,fulltext,"refs/[13] abstract: 10-15 W/m K at 800-1000 C for 3D. Shows 3D >> 2D through the thickness"
KATOH2006,2D SiC/SiC,kbar_in_plane,293,35.0,W/(m.K),validation,fulltext,"refs/[13] Section 3.2: in-plane intersects the vertical axis at ~35 vs 15-20 through-thickness -> ANISOTROPY ~2. Our analytic bracket predicts 1.13-1.75"
CAO2020,2D C/SiC (CVI baseline),kbar_through_thickness,296,6.29,W/(m.K),validation,fulltext,"refs/[12] Section 3.1: 'Kcs is thermal conductivity of C/SiC composites measured as 6.29 W/m.k'. ** THE PRIMARY INVERSE-CALIBRATION TARGET ** -- the baseline material, before the CNT/SiC micro-pillars that paper adds. KEY CORRECTED 2026-08-11: this is Cao et al. 2020, not "LI2023" -- the old key misnamed the authors of refs/[12]"
CAO2020,2D C/SiC + CNT micropillars,kbar_through_thickness,296,20.69,W/(m.K),validation,fulltext,"refs/[12], the MODIFIED material. Do NOT use as our target -- it is the thing that paper invented"
YANG2024,CMC laminate 8HSW,kbar,296,3.49,W/(m.K),validation,fulltext,"refs/[20] Table 1, rho = 2.64 g/cm3, Vf = 46.4 %. Direction not stated explicitly in the table; treat as through-thickness for a laminate quench problem but flag the ambiguity"
YANG2024,CMC laminate 8HSW,kbar,1473,2.04,W/(m.K),validation,fulltext,"refs/[20] Table 1. Conductivity DROPS with temperature, opposite to the fibre trend in refs/[09]"
PRADERE2009,PANEX 33 carbon fibre,k11,1500,75.0,W/(m.K),input,fulltext,"refs/[09] Table 1, single-filament measurement. CONFLICTS with the 8 W/(m.K) used by refs/[17] and refs/[22] by a factor of ~9 -- carried as a sensitivity case, not resolved"

File: data/literature/zhang2013_stress_strain.csv
# 2D-C/SiC monotonic tensile stress-strain curves, digitized
# from refs/[03] Zhang et al., J. Mater. Eng. Perform. 22
# (2013) 1680-1687, Fig. 3, by data/literature/digitize.py.
# Re-run that script to regenerate this file exactly.
#
# role = validation.  These are COMPOSITE measurements: the
# macro CDM must PREDICT them.  Never put them on a card.
#
# THIS IS THE STRONGEST VALIDATION ASSET IN THE PROJECT.
# Everything else is a handful of points; this is the whole
# curve, for the as-received material AND after 60 thermal
# shocks, on the same axes.  The macro model produces exactly
# this object, so the comparison is direct: initial slope
# (modulus), knee (matrix cracking), peak (strength) and the
# shape in between all have to line up, not just one number.
#
# Quench: 900 -> 300 C in air.  strain in %, stress in MPa.
curve,cycles,strain_pct,stress_MPa
as_received,0,0.0000,3.92
as_received,0,0.0100,15.39
as_received,0,0.0200,28.64
as_received,0,0.0300,40.99
as_received,0,0.0400,52.76
as_received,0,0.0500,63.65
as_received,0,0.0600,74.24
as_received,0,0.0700,84.25
as_received,0,0.0800,93.66
as_received,0,0.0900,102.79
as_received,0,0.1000,112.20
as_received,0,0.1100,120.74
as_received,0,0.1200,129.27
as_received,0,0.1300,137.51
as_received,0,0.1400,146.34
as_received,0,0.1500,154.28
as_received,0,0.1600,162.22
as_received,0,0.1700,169.88
as_received,0,0.1800,177.23
as_received,0,0.1900,184.59
as_received,0,0.2000,191.94
as_received,0,0.2100,199.01
as_received,0,0.2200,205.48
as_received,0,0.2300,211.95
as_received,0,0.2400,218.43
as_received,0,0.2500,224.31
as_received,0,0.2600,230.20
as_received,0,0.2700,235.79
as_received,0,0.2800,241.08
as_received,0,0.2900,245.79
as_received,0,0.3000,250.79
as_received,0,0.3100,255.21
as_received,0,0.3200,259.33
shocked_60,60,0.0000,2.45
shocked_60,60,0.0100,8.33
shocked_60,60,0.0200,16.57
shocked_60,60,0.0300,23.93
shocked_60,60,0.0400,30.99
shocked_60,60,0.0500,38.05
shocked_60,60,0.0600,44.53
shocked_60,60,0.0700,50.41
shocked_60,60,0.0800,56.30
shocked_60,60,0.0900,62.18
shocked_60,60,0.1000,67.48
shocked_60,60,0.1100,72.77
shocked_60,60,0.1200,77.78
shocked_60,60,0.1300,82.78
shocked_60,60,0.1400,87.78
shocked_60,60,0.1500,92.49
shocked_60,60,0.1600,96.61
shocked_60,60,0.1700,100.73
shocked_60,60,0.1800,105.43
shocked_60,60,0.1900,109.55
shocked_60,60,0.2000,113.38
shocked_60,60,0.2100,117.20
shocked_60,60,0.2200,121.32
shocked_60,60,0.2300,125.15
shocked_60,60,0.2400,128.97
shocked_60,60,0.2500,132.51
shocked_60,60,0.2600,136.04
shocked_60,60,0.2700,139.27
shocked_60,60,0.2800,142.22
shocked_60,60,0.2900,145.16
shocked_60,60,0.3000,148.10
shocked_60,60,0.3100,150.45
shocked_60,60,0.3200,152.22
shocked_60,60,0.3300,153.69
shocked_60,60,0.3400,154.87
shocked_60,60,0.3500,141.04
